Repository: kylemcdonald/rangefinder

# Rangefinder
Automated **ranging**, species identification, and composition for time-of-flight
(atom probe tomography) mass spectra. Rangefinder goes from a raw event list
(`.pos`/`.epos`, or any array of *m/z* values) to ranged peaks, identified ionic
species, and isotope-resolved composition — with **no user-supplied ranges, no
candidate element list, no interactive tuning, and no manual curation**.

It is deterministic (operator variance is exactly zero), pure Python
(NumPy/SciPy/pandas), and ships its own benchmark harness against the open-source
APT ecosystem.

## Quick start

```python
from pathlib import Path

import rangefinder
from rangefinder.io.pos_loader import PosSampleData, PosSampleMetadata
from rangefinder.benchmark.truth import load_pos_arrays

sample_path = Path("your_sample.pos")
x, y, z, mz = load_pos_arrays(sample_path)
meta = PosSampleMetadata(path=sample_path, sample_name="s", sample_slug="s",
                         event_count=len(mz), file_size_bytes=len(mz) * 16,
                         verified_big_endian_float32=True,
                         verified_columns=("x_nm", "y_nm", "z_nm", "m_over_z_da"))
sample = PosSampleData(metadata=meta, x_nm=x, y_nm=y, z_nm=z, m_over_z_da=mz)

config = rangefinder.load_default_config()
artifacts = rangefinder.run_custom_pipeline(sample, Path("out"), config)
print(artifacts.elemental_composition)
```

# APT control / reference datasets

Public atom probe tomography (APT) datasets of known materials, used as
controls to validate the mass-spectrum analysis pipeline. All files below were
downloaded on 2026-07-20 from a single Zenodo record curated by the
FAIRmat/NFDI atom-probe community:

- **Zenodo record:** https://zenodo.org/records/7979668
- **DOI:** 10.5281/zenodo.7979668
- **License:** CC-BY-4.0 (applies to every file in this directory)
- **Record title:** "German NFDI, FAIRmat-NFDI, NOMAD, NOMAD OASIS, pynxtools,
  example datasets for atom probe microscopy and electron microscopy"
- **Creators (record):** M. Kühbach et al., incl. Jesse Smith (Si), Andrew
  Breen (W), Peter Felfer / Martina Heller (Ck10 steel)

File formats (all big-endian):

- `.pos` — 16-byte records: 4 x float32 = x, y, z (nm), m/z (Da)
- `.epos` — 44-byte records: 9 x float32 (x, y, z, m/z, TOF, V_dc, V_pulse,
  detector x, detector y) + 2 x uint32 (pulses since last event, ions per pulse)

---

## 1. Silicon (pure Si) — APAV example dataset

| File | Size | Ions |
|---|---|---|
| `control_Si_apav_usa_denton_smith.pos` | 15,123,376 B (15.1 MB) | 945,211 |
| `control_Si_apav_usa_denton_smith.epos` | 41,589,284 B (41.6 MB) | 945,211 |
| `control_Si_apav_usa_denton_smith.rrng` | 1.4 kB | range file shipped with the dataset |

- **Source:** `usa_denton_smith_apav_si.zip` (55.7 MB) from Zenodo 7979668,
  https://zenodo.org/api/records/7979668/files/usa_denton_smith_apav_si.zip/content
  Original members `Si.pos`, `Si.epos`, `Si.RRNG`.
- **Provenance:** Example/test dataset of the APAV analysis package by
  Jesse Smith (University of North Texas, Denton); APAV: https://gitlab.com/jesseds/apav
- **Material / nominal composition:** Silicon microtip — nominally pure Si.
  The supplied range file additionally ranges minor C, O, Cr, Cu species.
- **Verification:** `.pos` size divisible by 16: yes; `.epos` size divisible by
  44: yes; both contain the same 945,211 ions. m/z min 0.00, max 378.3,
  median 14.04 Da, 99.83 % of values in [0, 300]. Reconstructed volume approx
  22 x 21 x 15 nm. Spectrum dominated by Si2+ at 14/14.5/15 Da (~73 % of ions
  in the 14 Da bin) and Si+ at 28/29/30 Da — consistent with pure Si.

## 2. Tungsten (pure W, measured at 18 K)

| File | Size | Ions |
|---|---|---|
| `control_W_18K_breen_kuehbach_R18_53222.epos` | 338,373,420 B (338.4 MB) | 7,690,305 |

- **Source:** `APM.LEAP.Datasets.2.zip` (215.2 MB) from Zenodo 7979668,
  https://zenodo.org/api/records/7979668/files/APM.LEAP.Datasets.2.zip/content
  Original member `R18_53222_W_18K-v01.epos`.
- **Provenance:** Per the Zenodo record description: "shared with Markus
  Kühbach by Andrew Breen during their time at the Max-Planck-Institut für
  Eisenforschung GmbH". Tungsten specimen measured at 18 K on a LEAP
  instrument. Also used as a reference dataset in the paraprobe /
  ifes_apt_tc_data_modeling ecosystem.
- **Material / nominal composition:** Pure tungsten (nominally ~100 at.% W).
- **Verification:** size divisible by 44: yes. m/z min 0.00, max 6334 (sparse
  noise tail, typical for raw epos), median 61.12 Da, 98.0 % of values in
  [0, 300]. Spectrum dominated by W3+ at 60.7/61/61.3/62 Da and W4+ at
  45.5/46/46.5 Da with the natural W isotope pattern (182/183/184/186) —
  consistent with pure W. Non-zero TOF / V_dc / detector columns present.
- **Caveat:** at 338 MB this file slightly exceeds the preferred 300 MB
  per-file size (the compressed download was 215 MB).

File: controls/control_MoHf_leitner_R21_08680.rrng
[Ions]
Number=14
Ion1=Mo
Ion2=Hf
Ion3=C
Ion4=B
Ion5=N
Ion6=O
Ion7=Fe
Ion8=Zr
Ion9=Ga
Ion10=H
Ion11=W
Ion12=Ni
Ion13=Al
Ion14=Cr
[Ranges]
Number=85
Range1=30.5820 30.8770 Vol:0.01558 Mo:1 Color:0000FF
Range2=45.8259 46.2670 Vol:0.01558 Mo:1 Color:0000FF
Range3=22.9510 23.0280 Vol:0.01558 Mo:1 Color:0000FF
Range4=23.4360 23.5320 Vol:0.01558 Mo:1 Color:0000FF
Range5=23.7010 23.7740 Vol:0.01558 Mo:1 Color:0000FF
Range6=23.9390 24.0520 Vol:0.01558 Mo:1 Color:0000FF
Range7=24.1960 24.2730 Vol:0.01558 Mo:1 Color:0000FF
Range8=24.4410 24.5270 Vol:0.01558 Mo:1 Color:0000FF
Range9=24.9430 25.0380 Vol:0.01558 Mo:1 Color:0000FF
Range10=31.2660 31.4610 Vol:0.01558 Mo:1 Color:0000FF
Range11=31.5820 31.8230 Vol:0.01558 Mo:1 Color:0000FF
Range12=31.9100 32.1650 Vol:0.01558 Mo:1 Color:0000FF
Range13=32.2390 32.4740 Vol:0.01558 Mo:1 Color:0000FF
Range14=32.5810 32.8960 Vol:0.01558 Mo:1 Color:0000FF
Range15=33.2200 33.5200 Vol:0.01558 Mo:1 Color:0000FF
Range16=46.8510 47.1790 Vol:0.01558 Mo:1 Color:0000FF
Range17=47.3740 47.7390 Vol:0.01558 Mo:1 Color:0000FF
Range18=47.8400 48.2010 Vol:0.01558 Mo:1 Color:0000FF
Range19=48.3530 48.7000 Vol:0.01558 Mo:1 Color:0000FF
Range20=48.8210 49.2590 Vol:0.01558 Mo:1 Color:0000FF
Range21=49.8310 50.2200 Vol:0.01558 Mo:1 Color:0000FF
Range22=91.5530 92.0640 Vol:0.01558 Mo:1 Color:0000FF
Range23=99.6400 100.0120 Vol:0.01558 Mo:1 Color:0000FF
Range24=97.6420 98.1060 Vol:0.01558 Mo:1 Color:0000FF
Range25=96.7120 97.2230 Vol:0.01558 Mo:1 Color:0000FF
Range26=95.5030 96.0150 Vol:0.01558 Mo:1 Color:0000FF
Range27=94.5270 95.0390 Vol:0.01558 Mo:1 Color:0000FF
Range28=93.5050 94.0160 Vol:0.01558 Mo:1 Color:0000FF
Range29=59.5660 59.7500 Vol:0.02232 Hf:1 Color:FFCC33
Range30=43.9360 44.0180 Vol:0.02232 Hf:1 Color:FFCC33
Range31=44.1910 44.2740 Vol:0.02232 Hf:1 Color:FFCC33
Range32=44.4520 44.5290 Vol:0.02232 Hf:1 Color:FFCC33
Range33=44.6890 44.7750 Vol:0.02232 Hf:1 Color:FFCC33
Range34=44.9440 45.0410 Vol:0.02232 Hf:1 Color:FFCC33
Range35=87.7340 88.0410 Vol:0.02232 Hf:1 Color:FFCC33
Range36=88.1060 88.4980 Vol:0.02232 Hf:1 Color:FFCC33
Range37=88.5320 89.0200 Vol:0.02232 Hf:1 Color:FFCC33
Range38=59.8910 60.0920 Vol:0.02232 Hf:1 Color:FFCC33
Range39=59.2290 59.4560 Vol:0.02232 Hf:1 Color:FFCC33
Range40=58.9060 59.0940 Vol:0.02232 Hf:1 Color:FFCC33
Range41=58.5830 58.7280 Vol:0.02232 Hf:1 Color:FFCC33
Range42=89.5390 89.9990 Vol:0.02232 Hf:1 Color:FFCC33
Range43=89.0610 89.4020 Vol:0.02232 Hf:1 Color:FFCC33
Range44=57.9380 58.0250 Vol:0.02232 Hf:1 Color:FFCC33
Range45=5.9850 6.0720 Vol:0.00878 C:1 Color:000000
Range46=3.9890 4.0230 Vol:0.00878 C:1 Color:000000
Range47=11.9470 12.0940 Vol:0.00878 C:1 Color:000000
Range48=12.9810 13.0310 Vol:0.00878 C:1 Color:000000
Range49=6.4860 6.5270 Vol:0.00878 C:1 Color:000000
Range50=17.9630 18.0370 Vol:0.02635 C:3 Color:CC0000
Range51=5.4870 5.5270 Vol:0.00729 B:1 Color:FF0000
Range52=10.9910 11.0340 Vol:0.00729 B:1 Color:FF0000
Range53=5.0030 5.0320 Vol:0.00729 B:1 Color:FF0000
Range54=9.9980 10.0390 Vol:0.00729 B:1 Color:FF0000
Range55=13.9680 14.0490 Vol:0.02248 N:1 Color:99CC00
Range56=15.9570 16.0490 Vol:0.02883 O:1 Color:00CCFF
Range57=27.9410 28.0020 Vol:0.01177 Fe:1 Color:FF00FF
Range58=29.9260 30.0150 Vol:0.02328 Zr:1 Color:660066
Range59=30.2690 30.3390 Vol:0.02328 Zr:1 Color:660066
Range60=34.4150 34.5140 Vol:0.01960 Ga:1 Color:FFFF00
Range61=60.2510 60.3810 Vol:0.02232 Hf:1 H:1 Color:FF0000
Range62=61.9410 62.0490 Vol:0.01573 W:1 Color:330033
Range63=61.2810 61.3760 Vol:0.01573 W:1 Color:330033
Range64=60.9440 61.0330 Vol:0.01573 W:1 Color:330033
Range65=60.6330 60.7030 Vol:0.01573 W:1 Color:330033
Range66=52.9200 53.0040 Vol:0.02436 Mo:1 C:1 Color:0000FF
Range67=54.4040 54.5080 Vol:0.02436 Mo:1 C:1 Color:0000FF
Range68=53.9190 54.0060 Vol:0.02436 Mo:1 C:1 Color:0000FF
Range69=54.9110 55.0250 Vol:0.02436 Mo:1 C:1 Color:0000FF
Range70=55.4030 55.4950 Vol:0.02436 Mo:1 C:1 Color:0000FF
Range71=55.8880 56.0260 Vol:0.02436 Mo:1 C:1 Color:0000FF
Range72=51.9170 52.0050 Vol:0.02436 Mo:1 C:1 Color:0000FF
Range73=53.4170 53.4970 Vol:0.02436 Mo:1 C:1 Color:0000FF
Range74=28.9390 28.9930 Vol:0.01094 Ni:1 Color:00CC00
Range75=64.2530 64.3720 Vol:0.03115 Mo:2 Color:0000CC
Range76=64.5770 64.6990 Vol:0.03115 Mo:2 Color:0000CC
Range77=64.9400 65.0020 Vol:0.03115 Mo:2 Color:0000CC
Range78=65.2920 65.3850 Vol:0.03115 Mo:2 Color:0000CC
Range79=63.9360 64.0480 Vol:0.03115 Mo:2 Color:0000CC
Range80=63.5890 63.6910 Vol:0.03115 Mo:2 Color:0000CC
Range81=63.2650 63.3500 Vol:0.03115 Mo:2 Color:0000CC
Range82=62.6090 62.6610 Vol:0.03115 Mo:2 Color:0000CC
Range83=26.9320 26.9980 Vol:0.01661 Al:1 Color:33FFFF
Range84=25.9670 26.0340 Vol:0.01201 Cr:1 Color:FF33CC
Range85=12.4920 12.5900 Vol:0.01757 C:2 Color:660066

File: controls/control_ODSsteel_wang_R31_06365.rrng
[Ions]
Number=17
Ion1=C
Ion2=O
Ion3=Ti
Ion4=Fe
Ion5=Al
Ion6=Si
Ion7=Cr
Ion8=Mn
Ion9=Co
Ion10=Y
Ion11=Ga
Ion12=H
Ion13=Ni
Ion14=V
Ion15=Mo
Ion16=B
Ion17=As
[Ranges]
Number=72
Range1=5.9740 6.0180 Vol:0.00878 C:1 Color:660033
Range2=11.9830 12.0280 Vol:0.00878 C:1 Color:660033
Range3=15.9740 16.0520 Vol:0.02883 O:1 Color:00CCFF
Range4=22.9570 23.0140 Vol:0.01767 Ti:1 Color:00CCCC
Range5=23.4520 23.5180 Vol:0.01767 Ti:1 Color:00CCCC
Range6=23.9510 24.0750 Vol:0.01767 Ti:1 Color:00CCCC
Range7=24.4500 24.5180 Vol:0.01767 Ti:1 Color:00CCCC
Range8=27.9310 28.2600 Vol:0.01177 Fe:1 Color:FF00FF
Range9=55.8650 56.0380 Vol:0.01177 Fe:1 Color:FF00FF
Range10=26.9420 27.2380 Vol:0.01177 Fe:1 Color:FF00FF
Range11=28.4350 28.5520 Vol:0.01177 Fe:1 Color:FF00FF
Range12=28.9340 29.0650 Vol:0.01177 Fe:1 Color:FF00FF
Range13=53.8970 53.9830 Vol:0.01177 Fe:1 Color:FF00FF
Range14=13.4670 13.5400 Vol:0.01661 Al:1 Color:33FFFF
Range15=8.9770 9.0240 Vol:0.01661 Al:1 Color:33FFFF
Range16=13.9650 14.0280 Vol:0.02003 Si:1 Color:CCCCCC
Range17=14.4740 14.5120 Vol:0.02003 Si:1 Color:CCCCCC
Range18=14.9710 15.0090 Vol:0.02003 Si:1 Color:CCCCCC
Range19=30.9390 31.0300 Vol:0.04650 Ti:1 O:1 Color:33FF00
Range20=31.9310 32.0650 Vol:0.04650 Ti:1 O:1 Color:33FF00
Range21=31.4380 31.5100 Vol:0.04650 Ti:1 O:1 Color:33FF00
Range22=32.4420 32.5010 Vol:0.04650 Ti:1 O:1 Color:33FF00
Range23=32.9300 33.0170 Vol:0.04650 Ti:1 O:1 Color:33FF00
Range24=63.8850 64.0030 Vol:0.04650 Ti:1 O:1 Color:33FF00
Range25=62.8840 62.9980 Vol:0.04650 Ti:1 O:1 Color:33FF00
Range26=64.8870 64.9890 Vol:0.04650 Ti:1 O:1 Color:33FF00
Range27=65.8750 66.0320 Vol:0.04650 Ti:1 O:1 Color:33FF00
Range28=24.9460 25.0860 Vol:0.01201 Cr:1 Color:FF33CC
Range29=25.9390 26.2250 Vol:0.01201 Cr:1 Color:FF33CC
Range30=26.4450 26.6100 Vol:0.01201 Cr:1 Color:FF33CC
Range31=51.8930 51.9870 Vol:0.01201 Cr:1 Color:FF33CC
Range32=52.9080 52.9910 Vol:0.01201 Cr:1 Color:FF33CC
Range33=27.4450 27.5010 Vol:0.01221 Mn:1 Color:CCCC00
Range34=54.9000 54.9890 Vol:0.01221 Mn:1 Color:CCCC00
Range35=29.4380 29.5100 Vol:0.01108 Co:1 Color:0000FF
Range36=29.6010 29.6910 Vol:0.03301 Y:1 Color:CC00FF
Range37=44.4150 44.5440 Vol:0.03301 Y:1 Color:CC00FF
Range38=34.4300 34.5390 Vol:0.01960 Ga:1 Color:FFFF00
Range39=68.8590 69.0100 Vol:0.01960 Ga:1 Color:FFFF00
Range40=33.9160 34.0380 Vol:0.04083 Cr:1 O:1 Color:FF0000
Range41=34.9300 35.0190 Vol:0.04083 Cr:1 O:1 Color:FF0000
Range42=67.8440 68.0310 Vol:0.04083 Cr:1 O:1 Color:FF0000
Range43=52.4060 52.5330 Vol:0.06184 Y:1 O:1 Color:FF9900
Range44=56.8890 57.0290 Vol:0.01177 Fe:1 H:1 Color:0000FF
Range45=57.8900 57.9820 Vol:0.01094 Ni:1 Color:00CC00
Range46=59.8910 60.0130 Vol:0.01094 Ni:1 Color:00CC00
Range47=29.9370 30.0170 Vol:0.01094 Ni:1 Color:00CC00
Range48=61.9050 61.9730 Vol:0.01094 Ni:1 Color:00CC00
Range49=30.4400 30.5200 Vol:0.01094 Ni:1 Color:00CC00
Range50=25.4420 25.5060 Vol:0.01382 V:1 Color:CC00CC
Range51=45.8980 46.0340 Vol:0.01558 Mo:1 Color:FF0033
Range52=46.9130 47.0010 Vol:0.01558 Mo:1 Color:FF0033
Range53=47.4080 47.5170 Vol:0.01558 Mo:1 Color:FF0033
Range54=47.8930 48.0140 Vol:0.01558 Mo:1 Color:FF0033
Range55=48.3990 48.5150 Vol:0.01558 Mo:1 Color:FF0033
Range56=48.8790 49.0570 Vol:0.01558 Mo:1 Color:FF0033
Range57=49.8840 50.0040 Vol:0.01558 Mo:1 Color:FF0033
Range58=10.9830 11.0460 Vol:0.00729 B:1 Color:0033FF
Range59=5.4980 5.5190 Vol:0.00729 B:1 Color:0033FF
Range60=16.9580 17.0750 Vol:0.02883 O:1 H:1 Color:009999
Range61=43.9010 44.0260 Vol:0.04885 Si:1 O:1 Color:CCCCFF
Range62=69.8950 69.9850 Vol:0.04060 Fe:1 O:1 Color:00FFFF
Range63=71.8720 72.0370 Vol:0.04060 Fe:1 O:1 Color:00FFFF
Range64=72.8750 73.0320 Vol:0.04060 Fe:1 O:1 Color:00FFFF
Range65=79.8680 80.1090 Vol:0.07532 Ti:1 O:2 Color:FF00FF
Range66=21.4750 21.5160 Vol:0.04543 Al:1 O:1 Color:CCFFFF
Range67=42.9050 43.1440 Vol:0.04543 Al:1 O:1 Color:CCFFFF
Range68=19.9710 19.9950 Vol:0.02645 Ti:1 C:1 Color:FFFF00
Range69=58.9100 59.0080 Vol:0.02645 Ti:1 C:1 Color:FFFF00
Range70=60.8800 61.0080 Vol:0.02645 Ti:1 C:1 Color:FFFF00
Range71=17.9770 18.1050 Vol:0.02883 H:2 O:1 Color:CCCC00
Range72=37.4400 37.4880 Vol:0.02150 As:1 Color:CC00CC

File: controls/control_Si_apav_usa_denton_smith.rrng
[Ions]
Number=5
Ion1=Si
Ion2=Cr
Ion3=Cu
Ion4=C
Ion5=O
[Ranges]
Number=25
Range1=13.8745 14.2410 Vol:0.02003 Si:1 Color:CCCCCC
Range2=27.8560 28.5950 Vol:0.02003 Si:1 Color:CCCCCC
Range3=28.8260 29.2550 Vol:0.02003 Si:1 Color:CCCCCC
Range4=29.7830 30.2520 Vol:0.02003 Si:1 Color:CCCCCC
Range5=14.4070 14.6430 Vol:0.02003 Si:1 Color:CCCCCC
Range6=14.9120 15.1710 Vol:0.02003 Si:1 Color:CCCCCC
Range7=51.6990 54.2430 Vol:0.01201 Cr:1 Color:FF33CC
Range8=49.6120 50.5260 Vol:0.01201 Cr:1 Color:FF33CC
Range9=25.7710 27.2110 Vol:0.01201 Cr:1 Color:FF33CC
Range10=24.8950 25.4450 Vol:0.01201 Cr:1 Color:FF33CC
Range11=62.5670 63.4960 Vol:0.01181 Cu:1 Color:FF6600
Range12=64.6190 65.5480 Vol:0.01181 Cu:1 Color:FF6600
Range13=11.8660 12.1980 Vol:0.00878 C:1 Color:660033
Range14=5.8960 6.1930 Vol:0.00878 C:1 Color:660033
Range15=15.8580 16.4800 Vol:0.02883 O:1 Color:00CCFF
Range16=17.8380 18.3040 Vol:0.02883 O:1 Color:00CCFF
Range17=67.6220 69.5740 Vol:0.04083 Cr:1 O:1 Color:FF0000
Range18=69.7810 70.1560 Vol:0.04083 Cr:1 O:1 Color:FF0000
Range19=65.7600 66.2640 Vol:0.04083 Cr:1 O:1 Color:FF0000
Range20=32.8920 33.2750 Vol:0.04083 Cr:1 O:1 Color:FF0000
Range21=33.8980 34.8020 Vol:0.04083 Cr:1 O:1 Color:FF0000
Range22=34.9170 35.2310 Vol:0.04083 Cr:1 O:1 Color:FF0000
Range23=83.5950 86.5550 Vol:0.06966 Cr:1 O:2 Color:00FF00
Range24=41.8690 43.1810 Vol:0.06966 Cr:1 O:2 Color:00FF00
Range25=57.8190 61.1590 Vol:0.05284 Cr:2 O:1 Color:0000FF
