Repository: kylemcdonald/rangefinder

# Rangefinder
Automated **ranging**, species identification, and composition for time-of-flight
(atom probe tomography) mass spectra. Rangefinder goes from a raw event list
(`.pos`/`.epos`, or any array of *m/z* values) to ranged peaks, identified ionic
species, and isotope-resolved composition — with **no user-supplied ranges, no
candidate element list, no interactive tuning, and no manual curation**.

It is deterministic (operator variance is exactly zero), pure Python
(NumPy/SciPy/pandas), and ships its own benchmark harness against the open-source
APT ecosystem.

## Quick start

```python
from pathlib import Path

import rangefinder
from rangefinder.io.pos_loader import PosSampleData, PosSampleMetadata
from rangefinder.benchmark.truth import load_pos_arrays

sample_path = Path("your_sample.pos")
x, y, z, mz = load_pos_arrays(sample_path)
meta = PosSampleMetadata(path=sample_path, sample_name="s", sample_slug="s",
                         event_count=len(mz), file_size_bytes=len(mz) * 16,
                         verified_big_endian_float32=True,
                         verified_columns=("x_nm", "y_nm", "z_nm", "m_over_z_da"))
sample = PosSampleData(metadata=meta, x_nm=x, y_nm=y, z_nm=z, m_over_z_da=mz)

config = rangefinder.load_default_config()
artifacts = rangefinder.run_custom_pipeline(sample, Path("out"), config)
print(artifacts.elemental_composition)
```

# APT control / reference datasets

Public atom probe tomography (APT) datasets of known materials, used as
controls to validate the mass-spectrum analysis pipeline. All files below were
downloaded on 2026-07-20 from a single Zenodo record curated by the
FAIRmat/NFDI atom-probe community:

- **Zenodo record:** https://zenodo.org/records/7979668
- **DOI:** 10.5281/zenodo.7979668
- **License:** CC-BY-4.0 (applies to every file in this directory)
- **Record title:** "German NFDI, FAIRmat-NFDI, NOMAD, NOMAD OASIS, pynxtools,
  example datasets for atom probe microscopy and electron microscopy"
- **Creators (record):** M. Kühbach et al., incl. Jesse Smith (Si), Andrew
  Breen (W), Peter Felfer / Martina Heller (Ck10 steel)

File formats (all big-endian):

- `.pos` — 16-byte records: 4 x float32 = x, y, z (nm), m/z (Da)
- `.epos` — 44-byte records: 9 x float32 (x, y, z, m/z, TOF, V_dc, V_pulse,
  detector x, detector y) + 2 x uint32 (pulses since last event, ions per pulse)

---

## 1. Silicon (pure Si) — APAV example dataset

| File | Size | Ions |
|---|---|---|
| `control_Si_apav_usa_denton_smith.pos` | 15,123,376 B (15.1 MB) | 945,211 |
| `control_Si_apav_usa_denton_smith.epos` | 41,589,284 B (41.6 MB) | 945,211 |
| `control_Si_apav_usa_denton_smith.rrng` | 1.4 kB | range file shipped with the dataset |

- **Source:** `usa_denton_smith_apav_si.zip` (55.7 MB) from Zenodo 7979668,
  https://zenodo.org/api/records/7979668/files/usa_denton_smith_apav_si.zip/content
  Original members `Si.pos`, `Si.epos`, `Si.RRNG`.
- **Provenance:** Example/test dataset of the APAV analysis package by
  Jesse Smith (University of North Texas, Denton); APAV: https://gitlab.com/jesseds/apav
- **Material / nominal composition:** Silicon microtip — nominally pure Si.
  The supplied range file additionally ranges minor C, O, Cr, Cu species.
- **Verification:** `.pos` size divisible by 16: yes; `.epos` size divisible by
  44: yes; both contain the same 945,211 ions. m/z min 0.00, max 378.3,
  median 14.04 Da, 99.83 % of values in [0, 300]. Reconstructed volume approx
  22 x 21 x 15 nm. Spectrum dominated by Si2+ at 14/14.5/15 Da (~73 % of ions
  in the 14 Da bin) and Si+ at 28/29/30 Da — consistent with pure Si.

## 2. Tungsten (pure W, measured at 18 K)

| File | Size | Ions |
|---|---|---|
| `control_W_18K_breen_kuehbach_R18_53222.epos` | 338,373,420 B (338.4 MB) | 7,690,305 |

- **Source:** `APM.LEAP.Datasets.2.zip` (215.2 MB) from Zenodo 7979668,
  https://zenodo.org/api/records/7979668/files/APM.LEAP.Datasets.2.zip/content
  Original member `R18_53222_W_18K-v01.epos`.
- **Provenance:** Per the Zenodo record description: "shared with Markus
  Kühbach by Andrew Breen during their time at the Max-Planck-Institut für
  Eisenforschung GmbH". Tungsten specimen measured at 18 K on a LEAP
  instrument. Also used as a reference dataset in the paraprobe /
  ifes_apt_tc_data_modeling ecosystem.
- **Material / nominal composition:** Pure tungsten (nominally ~100 at.% W).
- **Verification:** size divisible by 44: yes. m/z min 0.00, max 6334 (sparse
  noise tail, typical for raw epos), median 61.12 Da, 98.0 % of values in
  [0, 300]. Spectrum dominated by W3+ at 60.7/61/61.3/62 Da and W4+ at
  45.5/46/46.5 Da with the natural W isotope pattern (182/183/184/186) —
  consistent with pure W. Non-zero TOF / V_dc / detector columns present.
- **Caveat:** at 338 MB this file slightly exceeds the preferred 300 MB
  per-file size (the compressed download was 215 MB).

File: controls/nominal.yaml
# Nominal atomic-percent compositions for the downloaded reference datasets.
# Values are idealized bulk compositions; real APT spectra additionally carry
# residual-gas H, FIB Ga, and surface oxide signal that is not in these numbers.
# The Si example dataset is documented as a silicon specimen, but its spectrum
# unambiguously contains Ni (Ni2+ at 28.97/29.97 and Ni+ at 57.94/59.93 with the
# natural 58/60/61/62 pattern), i.e. it is a Si/Ni-silicide-type measurement.
# No certified composition exists, so no numeric nominal values are asserted and
# the acceptance criteria are qualitative: Si must dominate, Ni must be detected,
# and no strong isotope anomalies may be fabricated.
control_Ck10_steel_felfer_R56_01769:
  # DIN Ck10 / C10E, converted from wt% (C 0.10, Mn 0.45, bal. Fe) to at%.
  Fe: 99.1
  C: 0.46
  Mn: 0.46
control_W_18K_breen_kuehbach_R18_53222:
  W: 100.0
# FeO (wuestite), Zenodo 10677562 (R5076_69145, LEAP-5000 XS), CC-BY-4.0.
# Exact 1:1 cation:anion stoichiometry; note APT systematically undercounts O
# in oxides, so the O deficit is a physics bias shared by every method.
feoxide_10677562_R5076_69145-v01:
  Fe: 50.0
  O: 50.0
# Pure lithium, Zenodo 14848236 (R5076_68722), CC-BY-4.0.
li_14848236_R5076_68722:
  Li: 100.0
# (V,Al)N nitride film (plan-view, annealed 800 C), Zenodo 7788883 (Saelker et
# al., "Computer vision assisted decomposition analysis of APT data"), CC-BY-4.0.
# Ships an expert .rrng (elements N, Al, V, Ar, C, O, Ga), so composition truth
# is range-file-derived (same tier as ODS/MoHf). Transition-metal nitride — a
# new chemistry class for the control set; ions field-evaporate mostly as 2+.
# No nominal numeric entry; truth comes from applying the shipped ranges.
#
# NOTE: Zenodo 5838237 "Pristine FeO" (R76_45587) was evaluated and REJECTED as
# a Fe:O=1:1 ground truth. Direct inspection of the 17.8M-event spectrum shows
# oxygen is nearly absent (O+, O2+, FeO+ are ~3-4 orders of magnitude below
# Fe2+), and a large peak sits at the "55" position (Mn2+ or a pile-up ridge of
# the dominant 56Fe2+). The specimen does not present a stoichiometric-oxide
# spectrum, so asserting Fe50/O50 would be false truth. Excluded from controls.
# ODS ferritic steel (Portland State, Wang; Zenodo 7979668, usa_portland_wang).
# No certified composition shipped; the range file covers Fe, Cr, Y, Ti, O, Mn,
# consistent with a 14YWT/MA957-class ODS steel. Acceptance is qualitative:
# Fe-dominant, Cr at the several-at% level, Y/Ti/O detected, no fabricated
# strong isotope anomalies.
# Mo-Hf alloy (Montanuniversitaet Leoben, Leitner; Zenodo 7979668,
# aut_leoben_leitner). Range file covers Mo, Hf, C, B, N, O, Zr, Ga -- an
# MHC-class molybdenum alloy. Acceptance is qualitative: Mo-dominant, Hf
# detected at the sub-at% level, no fabricated strong isotope anomalies.
